Repository: XinyuGu629/Workflow

File: ESPEI-DATASET/Ag-Cu/input-data/zpf/AG-CU-ZPF-FCC_A1-Age1930_Subramanian.json
{
  "components": ["AG", "CU", "VA"],
  "phases": ["FCC_A1"],
  "conditions": {
    "P": 101325,
    "T": [1038.967, 868.566, 570.726, 520.799, 469.023, 524.446, 1043.864]
  },
  "broadcast_conditions": false,
  "output": "ZPF",
  "values":   [[["FCC_A1", ["CU"], [0.131299]], ["FCC_A1", ["CU"], [null]]], [["FCC_A1", ["CU"], [0.052243]], ["FCC_A1", ["CU"], [null]]], [["FCC_A1", ["CU"], [0.0111962]], ["FCC_A1", ["CU"], [null]]], [["FCC_A1", ["CU"], [0.0100959]], ["FCC_A1", ["CU"], [null]]], [["FCC_A1", ["CU"], [0.0089973]], ["FCC_A1", ["CU"], [null]]], [["FCC_A1", ["CU"], [0.996315]], ["FCC_A1", ["CU"], [null]]], [["FCC_A1", ["CU"], [0.955634]], ["FCC_A1", ["CU"], [null]]]],
  "reference": "Ageew1930"
}

File: ESPEI-DATASET/Ag-Cu/input-data/zpf/AG-CU-ZPF-FCC_A1-LIQUID-Fri1907_Subramanian1.json
{
  "components": ["AG", "CU", "VA"],
  "phases": ["LIQUID", "FCC_A1"],
  "conditions": {
    "P": 101325,
    "T": [1216, 1204, 1195, 1191, 1177, 1163, 1092, 1051]
  },
  "broadcast_conditions": false,
  "output": "ZPF",
  "values":   [[["LIQUID", ["CU"], [0.033]], ["FCC_A1", ["CU"], [null]]], [["LIQUID", ["CU"], [0.066]], ["FCC_A1", ["CU"], [null]]], [["LIQUID", ["CU"], [0.082]], ["FCC_A1", ["CU"], [null]]], [["LIQUID", ["CU"], [0.098]], ["FCC_A1", ["CU"], [null]]], [["LIQUID", ["CU"], [0.129]], ["FCC_A1", ["CU"], [null]]], [["LIQUID", ["CU"], [0.159]], ["FCC_A1", ["CU"], [null]]], [["LIQUID", ["CU"], [0.298]], ["FCC_A1", ["CU"], [null]]], [["LIQUID", ["CU"], [0.398]], ["FCC_A1", ["CU"], [null]]]],
  "reference": "Friedich1907"
}

File: ESPEI-DATASET/Ag-Cu/input-data/zpf/AG-CU-ZPF-FCC_A1-LIQUID-Fri1907_Subramanian2.json
{
  "components": ["AG", "CU", "VA"],
  "phases": ["LIQUID", "FCC_A1"],
  "conditions": {
    "P": 101325,
    "T": [1058, 1090, 1129, 1171, 1189, 1211, 1231, 1251, 1279, 1301, 1329]
  },
  "broadcast_conditions": false,
  "output": "ZPF",
  "values":   [[["LIQUID", ["CU"], [0.421]], ["FCC_A1", ["CU"], [null]]], [["LIQUID", ["CU"], [0.531]], ["FCC_A1", ["CU"], [null]]], [["LIQUID", ["CU"], [0.629]], ["FCC_A1", ["CU"], [null]]], [["LIQUID", ["CU"], [0.718]], ["FCC_A1", ["CU"], [null]]], [["LIQUID", ["CU"], [0.759]], ["FCC_A1", ["CU"], [null]]], [["LIQUID", ["CU"], [0.798]], ["FCC_A1", ["CU"], [null]]], [["LIQUID", ["CU"], [0.836]], ["FCC_A1", ["CU"], [null]]], [["LIQUID", ["CU"], [0.872]], ["FCC_A1", ["CU"], [null]]], [["LIQUID", ["CU"], [0.906]], ["FCC_A1", ["CU"], [null]]], [["LIQUID", ["CU"], [0.939]], ["FCC_A1", ["CU"], [null]]], [["LIQUID", ["CU"], [0.97]], ["FCC_A1", ["CU"], [null]]]],
  "reference": "Friedich1907"
}

File: ESPEI-DATASET/Ag-Cu/input-data/zpf/AG-CU-ZPF-FCC_A1-LIQUID-Hey1897_Subramanian1.json
{
    "components": ["AG", "CU", "VA"],
    "phases": ["LIQUID", "FCC_A1"],
    "conditions": {
	"P": 101325,
	"T": [
			1052.1,
			1063.3,
			1078.3,
			1091.8,
			1096.7,
			1110.2,
			1125.9,
			1139.5,
			1154.6,
			1173.2,
			1190,
			1207.4,
			1226.5,
			1249,
			1269.5,
			1299.8,
			1321.1,
			1332.1,
			1344.1,
			1352.1
	]
    },
    "broadcast_conditions": false,
    "output": "ZPF",
    "values":   [
        [["LIQUID", ["CU"], [0.4118]], ["FCC_A1", ["CU"],  [null]]],
		[["LIQUID", ["CU"], [0.4350]], ["FCC_A1", ["CU"],  [null]]],
		[["LIQUID", ["CU"], [0.4675]], ["FCC_A1", ["CU"],  [null]]],
		[["LIQUID", ["CU"], [0.5022]], ["FCC_A1", ["CU"],  [null]]],
		[["LIQUID", ["CU"], [0.5141]], ["FCC_A1", ["CU"],  [null]]],
		[["LIQUID", ["CU"], [0.5473]], ["FCC_A1", ["CU"],  [null]]],
		[["LIQUID", ["CU"], [0.5852]], ["FCC_A1", ["CU"],  [null]]],
		[["LIQUID", ["CU"], [0.6194]], ["FCC_A1", ["CU"],  [null]]],
		[["LIQUID", ["CU"], [0.6578]], ["FCC_A1", ["CU"],  [null]]],
		[["LIQUID", ["CU"], [0.7016]], ["FCC_A1", ["CU"],  [null]]],
		[["LIQUID", ["CU"], [0.7385]], ["FCC_A1", ["CU"],  [null]]],
		[["LIQUID", ["CU"], [0.7723]], ["FCC_A1", ["CU"],  [null]]],
		[["LIQUID", ["CU"], [0.8093]], ["FCC_A1", ["CU"],  [null]]],
		[["LIQUID", ["CU"], [0.8502]], ["FCC_A1", ["CU"],  [null]]],
		[["LIQUID", ["CU"], [0.8833]], ["FCC_A1", ["CU"],  [null]]],
		[["LIQUID", ["CU"], [0.9195]], ["FCC_A1", ["CU"],  [null]]],
		[["LIQUID", ["CU"], [0.9583]], ["FCC_A1", ["CU"],  [null]]],
		[["LIQUID", ["CU"], [0.9728]], ["FCC_A1", ["CU"],  [null]]],
		[["LIQUID", ["CU"], [0.9873]], ["FCC_A1", ["CU"],  [null]]],
		[["LIQUID", ["CU"], [0.9970]], ["FCC_A1", ["CU"],  [null]]]
    ],
    "reference": "Heycock1897"
}

File: ESPEI-DATASET/Ag-Cu/input-data/zpf/AG-CU-ZPF-FCC_A1-LIQUID-Stockdole1931.json
{
    "components": ["AG", "CU", "VA"],
    "phases": ["LIQUID", "FCC_A1"],
    "conditions": {
	"P": 101325,
	"T": [
			726.135,
			853.762,
			898.206,
			940.792,
			981.546,
			1011.172,
			1063.025,
			1070.4,
			1081.464,
			1094.385,
			1129.453,
			1149.673,
			1162.611,
			844.296,
			903.434,
			945.931,
			1152.942,
			1178.828,
			1193.641,
			1238.038,
			1271.345
	]
    },
    "broadcast_conditions": false,
    "output": "ZPF",
    "values":   [
        [["FCC_A1", ["CU"], [0.0363058]], ["FCC_A1", ["CU"],  [null]]],
		[["FCC_A1", ["CU"], [0.0488129]], ["FCC_A1", ["CU"],  [null]]],
		[["FCC_A1", ["CU"], [0.0671401]], ["FCC_A1", ["CU"],  [null]]],
		[["FCC_A1", ["CU"], [0.0831728]], ["FCC_A1", ["CU"],  [null]]],
		[["FCC_A1", ["CU"], [0.1038000]], ["FCC_A1", ["CU"],  [null]]],
		[["FCC_A1", ["CU"], [0.1152520]], ["FCC_A1", ["CU"],  [null]]],
		[["FCC_A1", ["CU"], [0.1370170]], ["LIQUID", ["CU"],  [null]]],
		[["FCC_A1", ["CU"], [0.1312690]], ["LIQUID", ["CU"],  [null]]],
		[["FCC_A1", ["CU"], [0.1232220]], ["LIQUID", ["CU"],  [null]]],
		[["FCC_A1", ["CU"], [0.1174690]], ["LIQUID", ["CU"],  [null]]],
		[["FCC_A1", ["CU"], [0.1002140]], ["LIQUID", ["CU"],  [null]]],
		[["FCC_A1", ["CU"], [0.0680476]], ["LIQUID", ["CU"],  [null]]],
		[["FCC_A1", ["CU"], [0.0668871]], ["LIQUID", ["CU"],  [null]]],
		[["FCC_A1", ["CU"], [0.9891200]], ["FCC_A1", ["CU"],  [null]]],
		[["FCC_A1", ["CU"], [0.9810270]], ["FCC_A1", ["CU"],  [null]]],
		[["FCC_A1", ["CU"], [0.9729500]], ["FCC_A1", ["CU"],  [null]]],
		[["FCC_A1", ["CU"], [0.9520860]], ["LIQUID", ["CU"],  [null]]],
		[["FCC_A1", ["CU"], [0.9520610]], ["LIQUID", ["CU"],  [null]]],
		[["FCC_A1", ["CU"], [0.9577870]], ["LIQUID", ["CU"],  [null]]],
		[["FCC_A1", ["CU"], [0.9634850]], ["LIQUID", ["CU"],  [null]]],
		[["FCC_A1", ["CU"], [0.9703420]], ["LIQUID", ["CU"],  [null]]]
    ],
    "reference": "Stockdale1931"
}

File: ESPEI-DATASET/Ag-Cu/input-data/zpf/AG-CU-ZPF-FCC_A1-Vesnin1988.json
{
    "components": ["AG", "CU", "VA"],
    "phases": ["FCC_A1"],
    "conditions": {
	"P": 101325,
	"T": [
            673,673,
            723,723,
            773,773,
            823,823,
            873,873,
            923,923,
            973,973,
            1023, 1023
	]
    },
    "broadcast_conditions": false,
    "output": "ZPF",
    "values":   [
        [["FCC_A1", ["CU"], [null]], ["FCC_A1", ["CU"],  [0.998]]],
        [["FCC_A1", ["CU"], [0.003]], ["FCC_A1", ["CU"],  [null]]],
        [["FCC_A1", ["CU"], [null]], ["FCC_A1", ["CU"],  [0.998]]],
        [["FCC_A1", ["CU"], [0.013]], ["FCC_A1", ["CU"],  [null]]],
        [["FCC_A1", ["CU"], [null]], ["FCC_A1", ["CU"],  [0.997]]],
        [["FCC_A1", ["CU"], [0.025]], ["FCC_A1", ["CU"],  [null]]],
        [["FCC_A1", ["CU"], [null]], ["FCC_A1", ["CU"],  [0.995]]],
        [["FCC_A1", ["CU"], [0.031]], ["FCC_A1", ["CU"],  [null]]],
        [["FCC_A1", ["CU"], [null]], ["FCC_A1", ["CU"],  [0.990]]],
        [["FCC_A1", ["CU"], [0.050]], ["FCC_A1", ["CU"],  [null]]],
        [["FCC_A1", ["CU"], [null]], ["FCC_A1", ["CU"],  [0.983]]],
        [["FCC_A1", ["CU"], [0.066]], ["FCC_A1", ["CU"],  [null]]],
        [["FCC_A1", ["CU"], [null]], ["FCC_A1", ["CU"],  [0.972]]],
        [["FCC_A1", ["CU"], [0.087]], ["FCC_A1", ["CU"],  [null]]],
        [["FCC_A1", ["CU"], [null]], ["FCC_A1", ["CU"],  [0.951]]],
        [["FCC_A1", ["CU"], [0.110]], ["FCC_A1", ["CU"],  [null]]]
    ],
    "reference": "Vesnin1988"
}
