Repository: XinyuGu629/Workflow

File: ESPEI-DATASET/Cu-Mg/input-data/fixed-configuration-thermochemical/LIQUID/CU-MG-HM_MIX-LIQUID-Batalin1987.json
{
  "components": ["CU", "MG"],
  "phases": ["LIQUID"],
  "solver": {
    "mode": "manual",
    "sublattice_site_ratios": [1],
    "sublattice_occupancies": [
                              [[0.1, 0.9]],
                              [[0.2, 0.8]],
                              [[0.3, 0.7]],
                              [[0.4, 0.6]],
                              [[0.5, 0.5]],
                              [[0.6, 0.4]],
                              [[0.7, 0.3]],
                              [[0.8, 0.2]],
                              [[0.9, 0.1]]
                            ],
    "sublattice_configurations": [[["CU", "MG"]],
                                  [["CU", "MG"]],
                                  [["CU", "MG"]],
                                  [["CU", "MG"]],
                                  [["CU", "MG"]],
                                  [["CU", "MG"]],
                                  [["CU", "MG"]],
                                  [["CU", "MG"]],
                                  [["CU", "MG"]]]
  },
  "conditions": {
    "P": 101325,
    "T": 1100
  },
  "output": "HM_MIX",
  "values":   [[[-3700, -5610, -6800, -7600, -7950, 
                -7700, -6700, -5100, -2600]]],
  "reference": "Batalin (1987)",
  "comment": ""
}

File: ESPEI-DATASET/Cu-Mg/input-data/fixed-configuration-thermochemical/LIQUID/estimated-sommer1983-1120K.json
{
  "components": ["CU", "MG"],
  "phases": ["LIQUID"],
  "solver": {
    "mode": "manual",
    "sublattice_site_ratios": [1],
    "sublattice_occupancies": [
                              [[0.47, 0.53]],
                              [[0.505, 0.495]],
                              [[0.54, 0.46]],
                              [[0.565, 0.435]],
                              [[0.59, 0.41]],
                              [[0.61, 0.39]],
                              [[0.635, 0.365]],
                              [[0.65, 0.35]],
                              [[0.67, 0.33]],
                              [[0.685, 0.315]],
                              [[0.7, 0.3]]
                            ],
    "sublattice_configurations": [[["CU", "MG"]],
                                  [["CU", "MG"]],
                                  [["CU", "MG"]],
                                  [["CU", "MG"]],
                                  [["CU", "MG"]],
                                  [["CU", "MG"]],
                                  [["CU", "MG"]],
                                  [["CU", "MG"]],
                                  [["CU", "MG"]],
                                  [["CU", "MG"]],
                                  [["CU", "MG"]]]
  },
  "conditions": {
    "P": 101325,
    "T": 1120
  },
  "output": "SM_MIX",
  "values":   [[[-2.8, -2.9, -2.97, -2.83, -3, 
                -2.97, -2.98, -2.95, -2.93, -2.88, 
                -2.85]]],
  "reference": "Estimated from Sommer (1983)",
  "tags": ["estimated-entropy", "dft"],
  "comment": "Estimated from enthalpy by s=h/3000"
}

File: ESPEI-DATASET/Cu-Mg/input-data/fixed-configuration-thermochemical/LIQUID/sommer1983-1120K.json
{
  "components": ["CU", "MG"],
  "phases": ["LIQUID"],
  "solver": {
    "mode": "manual",
    "sublattice_site_ratios": [1],
    "sublattice_occupancies": [
                              [[0.47, 0.53]],
                              [[0.505, 0.495]],
                              [[0.54, 0.46]],
                              [[0.565, 0.435]],
                              [[0.59, 0.41]],
                              [[0.61, 0.39]],
                              [[0.635, 0.365]],
                              [[0.65, 0.35]],
                              [[0.67, 0.33]],
                              [[0.685, 0.315]],
                              [[0.7, 0.3]]
                            ],
    "sublattice_configurations": [[["CU", "MG"]],
                                  [["CU", "MG"]],
                                  [["CU", "MG"]],
                                  [["CU", "MG"]],
                                  [["CU", "MG"]],
                                  [["CU", "MG"]],
                                  [["CU", "MG"]],
                                  [["CU", "MG"]],
                                  [["CU", "MG"]],
                                  [["CU", "MG"]],
                                  [["CU", "MG"]]]
  },
  "conditions": {
    "P": 101325,
    "T": 1120
  },
  "output": "HM_MIX",
  "values":   [[[-8400, -8700, -8900, -8500, -9000, 
                -8900, -8950, -8850, -8800, -8650, 
                -8550]]],
  "reference": "Sommer (1983) 1120 K",
  "comment": "Digitized from Table 1 at 1120K"
}

File: ESPEI-DATASET/Cu-Mg/input-data/fixed-configuration-thermochemical/LIQUID/sommer1983-1125K.json
{
  "components": ["CU", "MG"],
  "phases": ["LIQUID"],
  "solver": {
    "mode": "manual",
    "sublattice_site_ratios": [1],
    "sublattice_occupancies": [
                              [[0.13, 0.87]],
                              [[0.245, 0.755]],
                              [[0.33, 0.67]],
                              [[0.43, 0.57]],
                              [[0.515, 0.485]],
                              [[0.075, 0.925]],
                              [[0.15, 0.85]],
                              [[0.21, 0.79]],
                              [[0.27, 0.73]],
                              [[0.33, 0.67]],
                              [[0.38, 0.62]],
                              [[0.425, 0.575]],
                              [[0.475, 0.525]],
                              [[0.52, 0.48]]
                            ],
    "sublattice_configurations": [[["CU", "MG"]],
                                  [["CU", "MG"]],
                                  [["CU", "MG"]],
                                  [["CU", "MG"]],
                                  [["CU", "MG"]],
                                  [["CU", "MG"]],
                                  [["CU", "MG"]],
                                  [["CU", "MG"]],
                                  [["CU", "MG"]],
                                  [["CU", "MG"]],
                                  [["CU", "MG"]],
                                  [["CU", "MG"]],
                                  [["CU", "MG"]],
                                  [["CU", "MG"]]]
  },
  "conditions": {
    "P": 101325,
    "T": 1120
  },
  "output": "HM_MIX",
  "values":   [[[-3200, -5600, -7000, -8100, -8600, 
                -1900, -3500, -4800, -5800, -6600, 
                -7500, -7900, -8300, -8500]]],
  "reference": "Sommer (1983) 1125 K",
  "comment": "Digitized from Table 1 at 1125K"
}
